Repository: QuanMa722/Web-Sleuth

***

# 本仓库为个人的学习与探索，理想的职业是爬虫工程师

***

File: 项目/谷歌专利/PatentData/US11949093B2.json (part 2 of 5)
{
    "descriptions": "CROSS-REFERENCE TO RELATED APPLICATIONS\nThis application is a continuation application of PCT Patent Application No. PCT/CN2019/129365, entitled “POSITIVE ELECTRODE ACTIVE MATERIAL, POSITIVE ELECTRODE PLATE, ELECTROCHEMICAL ENERGY STORAGE APPARATUS, AND APPARATUS” filed on Dec. 27, 2019, which claims priority to Chinese Patent Application No. 201811646958.2, filed with the State Intellectual Property Office of the People's Republic of China on Dec. 29, 2018, entitled “POSITIVE ACTIVE MATERIAL, POSITIVE ELECTRODE PLATE, ELECTROCHEMICAL ENERGY STORAGE APPARATUS”, all of which are incorporated herein by reference in their entirety.\nTECHNICAL FIELD\nThis application relates to the field of electrochemical technologies, and in particular, to a positive active material, a positive electrode plate, an electrochemical energy storage apparatus, and an apparatus.\nBACKGROUND\nWith the continuous escalation of energy crises and environmental problems, developing new green energy has become urgent. Lithium-ion batteries have been widely used in various fields due to their advantages such as high specific energy, use in a wide range of temperatures, low self-discharge rate, long cycle life, good safety performance, and no pollution. In addition, the replacement of conventional diesel vehicles with new energy vehicles using lithium-ion batteries as energy systems has also been gradually tried all over the world. At present, however, commonly used positive active materials such as lithium iron phosphate (LiFePO4) and low-nickel ternary materials (LiNi1/3Co1/3Mn1/3O2) cannot fully meet requirements of lithium-ion batteries for energy density due to inherent limitations of the materials. Energy density of lithium-ion batteries can be improved by increasing nickel content of the ternary material. Therefore, high-nickel ternary materials are currently one of main research subjects of positive active materials for lithium-ion batteries. However, with the increase of the nickel content, side reactions between the ternary material and an electrolyte also increase significantly, which causes severe gas production in the lithium-ion batteries. This is currently one of biggest bottlenecks in commercial mass production of high-nickel ternary materials.\nCurrently, at a material level, methods for alleviating the gassing problem of lithium-ion batteries mainly include reducing nickel content in the ternary material and washing to reduce residual lithium content on a surface of the positive active material. However, these methods all cause different degrees of damage to performance of the lithium-ion batteries, for example, reduced reversible capacity per gram of the lithium-ion batteries, and deteriorated cycle performance.\nTherefore, effective technical methods are needed to allow lithium-ion batteries to have higher energy density to meet increasingly stringent application requirements, while decreasing gas production of the lithium-ion batteries and improving storage performance of the lithium-ion batteries.\nSUMMARY\nIn view of the problems existing in the background, an objective of this application is to provide a positive active material, a positive electrode plate, an electrochemical energy storage apparatus, and an apparatus. This application can effectively reduce side reactions between the positive active material and an electrolyte, decrease gas production of the electrochemical energy storage apparatus, and improve storage performance of the electrochemical energy storage apparatus without deteriorating energy density, cycle performance and rate performance of the electrochemical energy storage apparatus.\nTo achieve the foregoing objective, one aspect of this application provides a positive active material. The positive active material is LixNiyCozMkMepOrAm or LixNiyCozMkMepOrAm whose surface is provided with a coating layer, where 0.85≤x≤1.15, 0<y<1, 0<z<1, 0<k<1, 0≤p≤0.1, 1≤r≤2, 0≤m≤1, m+r≤2, M is one or two selected from Mn and Al, Me is one or more selected from Zr, Zn, Cu, Cr, Mg, Fe, V, Ti, Sr, Sb, Y, W, and Nb, and A is one or more selected from N, F, S, and Cl. The positive active material is secondary particles, and a particle size D   n10 of the positive active material satisfies: 0.5 μm≤D   n10≤3 μm.\nAccording to another aspect of this application, this application provides a positive electrode plate, where the positive electrode plate includes the positive active material in the one aspect of this application.\nAccording to still another aspect of this application, this application provides an electrochemical energy storage apparatus, where the electrochemical energy storage apparatus includes the aforementioned positive active material.\nAccording to yet another aspect of this application, this application provides an apparatus, where the apparatus is a vehicle and includes the aforementioned electrochemical energy storage apparatus.\nThe beneficial effects of this application include the following:\nIn this application, particle morphology of the positive active material and the amount of micro powder in the positive active material are properly controlled, to effectively reduce side reactions between the positive active material and an electrolyte, decrease gas production of the electrochemical energy storage apparatus, and improve storage performance of the electrochemical energy storage apparatus without deteriorating energy density, cycle performance and rate performance of the electrochemical energy storage apparatus. The apparatus in this application includes the electrochemical energy storage apparatus, and therefore has at least the same advantages as the electrochemical energy storage apparatus.\n\nBRIEF DESCRIPTION OF DRAWINGS\n FIG. 1  is a differential volume-based particle size distribution curve of a positive active material in Comparative Example 1 of this application;\n FIG. 2  is a differential number-based particle size distribution curve of a positive active material in Comparative Example 1 of this application;\n FIG. 3  is a differential volume-based particle size distribution curve of a positive active material in Example 3 of this application;\n FIG. 4  is a differential number-based particle size distribution curve of a positive active material in Example 3 of this application;\n FIG. 5  is a perspective view of an embodiment of an electrochemical energy storage apparatus;\n FIG. 6  is a perspective view of an embodiment of a battery module;\n FIG. 7  is a perspective view of an embodiment of a battery pack;\n FIG. 8  is an exploded view of FIG. 7 ; and\n FIG. 9  is a schematic diagram of an embodiment of an apparatus using an electrochemical energy storage apparatus as a power supply.\n\nDESCRIPTION OF REFERENCE SIGNS\n\n \n\n\n 1. battery pack\n 2. upper box body\n 3. lower box body\n 4. battery module\n 5. electrochemical energy storage apparatus\n\n\n\nDESCRIPTION OF EMBODIMENTS\nThe following describes in detail a positive active material and a preparation method thereof, a positive electrode plate, an electrochemical energy storage apparatus, and an apparatus in this application.\nFirst described is the positive active material according to the first aspect of this application.\nThe positive active material according to the first aspect of this application is LixNiyCozMkMepOrAm or LixNiyCozMkMepOrAm whose surface is provided with a coating layer, where 0.85≤x≤1.15, 0<y<1, 0<z<1, 0<k<1, 0≤p≤0.1, 1≤r≤2, 0≤m≤1, m+r≤2, M is one or two selected from Mn and Al, Me is one or more selected from Zr, Zn, Cu, Cr, Mg, Fe, V, Ti, Sr, Sb, Y, W, and Nb, and A is one or more selected from N, F, S, and Cl.\nIn an actual production process of a ternary material, due to problems of possible impurity and a low melting point of a raw material lithium salt used, melting, decomposition and volatilization loss may occur on the raw material lithium salt at a relatively low temperature. Therefore, in a process of preparing the ternary material, excessive lithium salt is added to compensate for lithium loss caused during a sintering process. A surface of the ternary material has active oxygen anions, which react with CO2 and H2O in the air to form carbonate. Meanwhile, lithium ions migrate from an original location to the surface and form Li2CO3 on the surface of the ternary material. This process is accompanied by deoxidization of the surface of the ternary material to form a distorted-surface oxide layer. In addition, adding the excessive lithium salt during synthesis of the ternary material results in that main products of the excessive lithium salt calcined at high temperature are oxides of Li. The oxides of Li react with CO2 and H2O in the air to form LiOH and Li2CO3, which remain on the surface of the ternary material, resulting in a relatively high pH value of the ternary material. In addition, during a charging and discharging process, Li2CO3 remaining on the surface of the ternary material decomposes to generate CO2. Because the CO2 gas causes a pressure difference due to a temperature difference (especially when a reaction process is accompanied by a thermal reaction), swelling of an electrochemical energy storage apparatus is aggravated, and storage performance of the electrochemical energy storage apparatus is deteriorated.\nProviding a coating layer on a surface of LiNiyCozMkMepOrAm can reduce residual lithium content (such as LiOH or Li2CO3) on the surface of the positive active material to a specific extent, and achieve the purpose of improving storage performance of the electrochemical energy storage apparatus. In addition, providing a coating layer on a surface of LixNiyCozMkMepOrAm can also reduce a probability of side reactions caused due to direct contact between LiNiyCozMkMepOrAm and an electrolyte, thereby further reducing the amount of oxygen released for balancing charges by the positive active material during the charging and discharging process, and reducing a crystal structure collapse risk arising therefrom. The Li2CO3 content on the surface of the positive active material obtained by providing a coating layer on the surface of LiNiyCozMkMepOrAm is less than that of LiOH. In some embodiments, on the surface of the positive active material obtained by providing a coating layer on the surface of LiNiyCozMkMepOrAm, the Li2CO3 content is less than 3000 ppm, and the LiOH content is less than 5000 ppm.\nThe positive active material in the first aspect of this application is in morphology of secondary particles, and a particle size D   n10 of the positive active material satisfies: 0.5 μm≤D   n10≤3 μm. In some embodiments, the particle size D   n10 of the positive active material satisfies: 1 μm≤D   n10≤2 μm.\nAn energy density, storage performance, cycle performance and rate performance of the electrochemical energy storage apparatus are closely associated with physical and chemical properties of the positive active material. The ternary material is a positive active material that mainly includes transition metal elements Ni and Co adjacent to each other in a same period, and achieves a charge balance through changes in valence states of Ni and Co. Ni is one of main active metal elements, and mainly in the form of +2 valence. In a process of deintercalating lithium, Ni2+ is oxidized to Ni3+ and Ni4+. Co is also one of the active metal elements, and mainly in the form of +3 valence. In a process of deintercalating lithium, Co3+ is oxidized to Co4+. Therefore, in a process of deintercalating lithium, the ternary material mainly achieves the charge balance through changes in valence states of Ni and Co. As proportions of Ni and Co change, the energy density, storage performance, cycle performance and rate performance of the electrochemical energy storage apparatus change to different degrees.\nIn the ternary material, higher Ni content usually indicates larger capacity per gram of the ternary material, and is more helpful in increasing the energy density of the electrochemical energy storage apparatus. However, when the Ni content in the ternary material is relatively high, a layered structure of the ternary material collapses due to mixing of Ni2+ and Li+, making it more difficult to deintercalate Li+ in the ternary material, and ultimately leading to deterioration of the cycle performance of the electrochemical energy storage apparatus. An increase of the Ni content in the ternary material further reduces a thermal decomposition temperature of the ternary material, resulting in an increase in the amount of heat release and deterioration of thermal stability of the ternary material. When the Ni content in the ternary material increases, the amount of Ni4+ with strong oxidizability also increases. When the electrolyte comes into contact with the ternary material, more side reactions between the electrolyte and the ternary material occur, and in order to maintain the charge balance, the ternary material releases oxygen. This not only destroys a crystal structure of the ternary material, but also aggravates the swelling of the electrochemical energy storage apparatus and deteriorates the storage performance of the electrochemical energy storage apparatus.\nCompared with a positive active material of a large particle size, a specific surface area of a positive active material of a small particle size is larger, a contact area between the positive active material of the small particle size and the electrolyte is increased, and more side reactions may occur when the positive active material is in contact with the electrolyte. In order to maintain the charge balance, the positive active material of the small particle size may release more oxygen, which may not only destroy the crystal structure of the ternary material, but also aggravate the swelling of the electrochemical energy storage apparatus and deteriorate the storage performance of the electrochemical energy storage apparatus. Meanwhile, the positive active material with the small particle size is weak in compression resistance and is more likely to be crushed and produce more primary particles during the cold pressing of an electrode plate. A part of the primary particles may fall off from a positive current collector because the part of the primary particles is not in contact with a binder, and a part of the primary particles may locally deteriorate the performance of the positive electrode plate because this part is not in contact with a conductive agent.\nIn addition, generally, for a positive active material with a wide range of particle size distribution, a volume percentage of powder of a small particle size, especially micro powder, in the positive active material is insignificant. Therefore, a conventional volume particle size used to express the amount of micro powder content in the positive active material is relatively rough, and a number particle size used to express the amount of micro powder content in the positive active material is more accurate and intuitive, which is helpful in properly controlling the swelling of the electrochemical energy storage apparatus.\nTherefore, in comprehensive consideration of impact of the foregoing factors on the energy density, storage performance, cycle performance and rate performance of the electrochemical energy storage apparatus, the positive active material as described in the first aspect of this application is a ternary material in morphology of secondary particles: LixNiyCozMkMepOrAm or LixNiyCozMkMepOrAm whose surface is provided with a coating layer, with the particle size D   n10 satisfying 0.5 μm≤D   n10≤3 μm. Particle morphology of the positive active material and the amount of micro powder in the positive active material are properly controlled, to effectively reduce side reactions between the positive active material and the electrolyte, decrease gas production of the electrochemical energy storage apparatus, and improve storage performance of the electrochemical energy storage apparatus without deteriorating energy density, cycle performance and rate performance of the electrochemical energy storage apparatus.\nIn some embodiments, in LixNiyCozMkMepOrAm, 0.50≤y≤0.90, 0.05≤z≤0.2, 0.05≤k≤0.4, and 0≤p≤0.05.\nIn some further embodiments, in LixNiyCozMkMepOrAm, 0.70≤y≤0.90, 0.05≤z≤0.2, 0.05≤k≤0.2, and 0≤p≤0.05. For a ternary material with higher nickel content (0.70≤y≤0.90), a relative amount of micro powder of a small particle size has more significant impact on residual lithium content and gassing problem of the positive active material. Therefore, controlling D   n10 of the high-nickel secondary-particle-morphological ternary material LixNiyCozMkMepOrAm or LixNiyCozMkMepOrAm whose surface is provided with a coating layer to be within 0.5 μm to 3 μm is an effective means to solve the gassing problem.\nSpecifically, LixNiyCozMkMepOrAm may be LiNi1/3Co1/3Mn1/3O2, LiNi0.5Co0.2Mn0.3O2, LiNi0.5Co0.25Mn0.25O2, LiNi0.55Co0.15Mn0.3O2, LiNi0.55Co0.1Mn0.35O2, LiNi0.55Co0.05Mn0.4O2, LiNi0.6Co0.2Mn0.2O2, LiNi0.75Co0.1Mn0.15O2, LiNi0.5Co0.1Mn0.1O2, LiNi0.55Co0.05Mn0.1O2, LiNi0.55Co0.05Mn0.07O2, or LiNi0.9Co0.05Mn0.05O2, or may be a substance obtained through modification by partially substituting the foregoing substance with the doping element Me and/or the doping element A.\nIn the positive active material according to the first aspect of this application, coating the surface of LiNiyCozMkMepOrAm can avoid direct contact between LixNiyCozMkMepOrAm and the electrolyte, and reduce side reactions between the positive active material and the electrolyte. In some embodiments, a coating element in the coating layer is selected from one or a combination of more of Al, Ba, Zn, Ti, Co, W, Y, Si, Sn, B, and P. In some further embodiments, a coating element in the coating layer is selected from a combination of two or more of Al, Ba, Zn, Ti, Co, W, Y, Si, Sn, B, and P.\nIn some embodiments, the coating layer includes an oxide of the foregoing coating element. In some further embodiments, the coating layer includes oxides formed by two or more of the foregoing coating elements. When the coating layer includes oxides formed by the at least two coating elements, stability of adhesion of the coating layer to the surface of LixNiyCozMkMepOrAm can be improved, so that the coating layer has a specific degree of ion conductivity and electron conductivity, thereby mitigating impact of the coating layer on polarization of the positive active material.\nIn the positive active material in the first aspect of this application, the particle size D   n10 of the positive active material measured in μm and a particle size D   v10 of the positive active material measured in μm satisfy: 1≤D   n10×D   v10≤20. In some further embodiments, the particle size D   n10 of the positive active material measured in μm and the particle size D   v10 of the positive active material measured in μm satisfy: 2≤D   n10×D   v10≤18. D   v10 is a corresponding particle size when a cumulative volume distribution percentage of the positive active material reaches 10%, and D   n10 is a corresponding particle size when a cumulative number distribution percentage of the positive active material reaches 10%. When a product of D   n10 and D   v10 of the positive active material is within the foregoing range, it indicates that a relative amount of micro powder of an excessively small particle size in the positive active material is relatively small, and that the capacity of the positive active material is relatively high. This is helpful in alleviating the gassing problem of the positive active material while ensuring that a volumetric energy density of the electrochemical energy storage apparatus is relatively high.\nIn some embodiments, the particle size D   v10 of the positive active material is 2 μm to 8 μm. In some further embodiments, the particle size D   v10 of the positive active material is 3 μm to 6 μm.\nIn the positive active material according to the first aspect of this application, a theoretical specific surface area BET1 of the positive active material and an actual specific surface area BET2 of the positive active material satisfy: 0.8≤(BET2−BET1)/BET1≤5.5.\nThe theoretical specific surface area of the positive active material BET1=6/(ρ×Dv50). ρ is an actual density of the positive active material, measured in g/cm3. Dv50 is a corresponding particle size when the cumulative volume distribution percentage of the positive active material reaches 50%, measured in μm.\nThe actual specific surface area BET2 of the positive active material can be measured by using the N2 adsorption method. For details, refer to GB/T19587-2004.\nIn this application, (BET2−BET1)/BET1 represents a degree of deviation between the theoretical specific surface area and the actual specific surface area of the positive active material, which can measure a degree of unevenness on the surface of the positive active material. Controlling the degree of deviation between the theoretical specific surface area and the actual specific surface area of the positive active material to be within a specific range can ensure that the surface of the positive active material having the secondary particle morphology is relatively flat, with fewer unevenness structures, and can indicate that primary particles forming the secondary particles have good uniformity in particle size. This is helpful in reducing the polarization of the positive active material, improving ion transport performance, further decreasing the gas production, and optimizing dynamic performance.\nIn some embodiments, the actual specific surface area BET2 of the positive active material is 0.1 m2/g to 0.8 m2/g. When the actual specific surface area of the positive active material is within the foregoing range, a contact area between the electrolyte and the positive active material is relatively small, which is helpful in inhibiting side reactions, avoiding corrosion damage of the electrolyte to the crystal structure of the positive active material, and thereby avoiding aggravating the gassing problem of the electrochemical energy storage apparatus. In addition, when the actual specific surface area of the positive active material is within the foregoing range, it is further helpful in achieving relatively strong adhesion of the binder and the conductive agent to the positive active material with fewer auxiliary materials in making a positive slurry through mixing, thereby helping to increase the energy density of the electrochemical energy storage apparatus.\nIn some embodiments, the particle size Dv50 of the positive active material is 5 μm to 8 μm. In some further embodiments, the particle size Dv50 of the positive active material is 8 μm to 15 μm.\nIn some embodiments, a particle size Dv90 of the positive active material is 10 μm to 30 μm. In some further embodiments, the particle size Dv90 of the positive active material is 12 μm to 25 μm.\nIn the positive active material according to the first aspect of this application, a differential particle size distribution curve of the positive active material has one and only one peak. The differential particle size distribution curves include both a differential volume-based particle size distribution curve and a differential number-based particle size distribution curve.\nNext described is a method for preparing the positive active material according to the second aspect of this application, which is used to prepare the positive active material in the first aspect of this application. The method includes the following steps: mixing a ternary material precursor (a compound containing Ni, Co, and M), a Li-containing compound, a compound containing the doping element Me, and a compound containing the doping element A in a mixing device, then sintering the resulting mixture in an atmosphere furnace, and after the sintering is completed, performing graded screening to obtain the positive active material.\nThere is no special restriction on a manner of graded screening, and it can be selected based on an actual condition. In some embodiments, the graded screening may be air flow graded screening or sieve-based screening.\nA specific process of the air flow graded screening is as follows: The sintered material is put into an air flow classifier, and then ejected from a nozzle with an air flow of a specific pressure; particles are separated by size by using the principle that particles of different sizes have inconsistent weights, where a particle with smaller weight flies closer, while a particle with larger weight flies farther. A distance between a collector and the nozzle is adjusted to find particles with an appropriate particle size, thereby obtaining the positive active material.\nA specific process of the sieve-based screening is as follows: The sintered material is sifted using a 200- to 1000-mesh sieve. Due to different particle sizes of the particles, particles with a small particle size will pass through the sieve, and those with a required particle size can be retained on the sieve, thereby obtaining the positive active material. In some embodiments, the number of meshes of the sieve is 500 to 800.\nThe ternary material precursor may include but is not limited to: Ni1/3Co1/3Mn1/3(OH)2, Ni0.5Co0.2Mn0.3(OH)2, Ni0.5Co0.25Mn0.25(OH)2, Ni0.55Co0.15Mn0.3(OH)2, Ni0.55Co0.1Mn0.35(OH)2, Ni0.55Co0.05Mn0.4(OH)2, Ni0.6Co0.2Mn0.2(OH)2, Ni0.75Co0.1Mn0.15(OH)2, Ni0.8Co0.1Mn0.1(OH)2, Ni0.88Co0.05Mn0.07(OH)2, 0.9Ni0.8Co0.2(OH)2·0.1Al2(OH)3, and 0.9Ni0.9Co0.05Mn0.05(OH)2·0.1Al2(OH)3.\nThe Li-containing compound may include but is not limited to one or a combination of more of LiOH·H2O, LiOH, Li2CO3, and Li2O.\nThe compound containing the doping element Me may be one or a combination of more of an oxide, nitrate, and carbonate containing at least one element of Zr, Zn, Cu, Cr, Mg, Fe, V, Ti, Sr, Sb, Y, W, and Nb.\nThe compound containing the doping element A may include but is not limited to one or a combination of more of LiF, NaCl, Na2S, and Li3N.\nConditions of the sintering may be 700° C. to 800° C., and oxygen concentration≥20%.\nNext described is another method for preparing the positive active material according to the third aspect of this application, which is used to prepare the positive active material in the first aspect of this application. The method includes the following steps: S. Mix a ternary material precursor (a compound containing Ni, Co, and M), a Li-containing compound, a compound containing the doping element Me, and a compound containing the doping element A in a mixing device, and primarily sinter the resulting mixture in an atmosphere furnace. S2. Mix the primarily sintered material and a compound containing the coating element in the mixing device, and then secondarily sinter the resulting mixture in the atmosphere furnace. S3. Perform graded screening on the secondarily sintered material to obtain the positive active material.\nThe manner of graded screening is not specially limited, which can be selected based on an actual situation. In some embodiments, the graded screening may be air flow graded screening or sieve-based screening.\nA specific process of the air flow graded screening is as follows: The secondarily sintered material is put into an air flow classifier, and then ejected from a nozzle with an air flow of a specific pressure; particles are separated by size by using the principle that particles of different sizes have inconsistent weights, where a particle with smaller weight flies closer, while a particle with larger weight flies farther. A distance between a collector and the nozzle is adjusted to find particles with an appropriate particle size, thereby obtaining the positive active material.\nA specific process of the sieve-based screening is as follows: The secondarily sintered material is sifted using a 200- to 1000-mesh sieve. Due to different particle sizes of the particles, particles with a small particle size will pass through the sieve, and those with a required particle size can be retained on the sieve, thereby obtaining the positive active material. In some embodiments, the number of meshes of the sieve is 500 to 800.\nThe ternary material precursor may include but is not limited to: Ni1/3Co1/3Mn1/3(OH)2, Ni0.5Co0.2Mn0.3(OH)2, Ni0.5Co0.25Mn0.25(OH)2, Ni0.55Co0.15Mn0.3(OH)2, Ni0.55Co0.1Mn0.35(OH)2, Ni0.55Co0.05Mn0.4(OH)2, Ni0.6Co0.2Mn0.2(OH)2, Ni0.75Co0.1Mn0.15(OH)2, Ni0.8Co0.1Mn0.1(OH)2, Ni0.88Co0.05Mn0.07(OH)2, 0.9Ni0.8Co0.2(OH)2·0.1Al2(OH)3, and 0.9Ni0.9Co0.05Mn0.05(OH)2·0.1Al2(OH)3.\nThe Li-containing compound may include but is not limited to one or a combination of more of LiOH·H2O, LiOH, Li2CO3, and Li2O.\nThe compound containing the doping element Me may be one or a combination of more of an oxide, nitrate, and carbonate containing at least one element of Zr, Zn, Cu, Cr, Mg, Fe, V, Ti, Sr, Sb, Y, W, and Nb.\nThe compound containing the doping element A may include but is not limited to one or a combination of more of LiF, NaCl, Na2S, and Li3N.\nThe compound containing the coating element may be one or a combination of more of an oxide, nitrate, phosphate, and carbonate containing one or more elements of Al, Ba, Zn, Ti, Co, W, Y, Si, Sn, B, and P. The amount used of the compound containing the coating element may account for 0.01% to 0.5% of total mass of the positive active material.\nConditions of the primary sintering may be 700° C. to 800° C., and oxygen concentration≥20%.\nA condition of the secondary sintering may be 200° C. to 700° C.\nNext described is the positive electrode plate according to the fourth aspect of this application. The positive electrode plate includes a positive current collector and a positive membrane that is provided on at least one surface of the positive current collector and that includes the positive active material according to the first aspect of this application.\nIn the positive electrode plate according to the fourth aspect of this application, the positive membrane may be disposed on one surface of the positive current collector, or may be disposed on two surfaces of the positive current collector.\nIn the positive electrode plate according to the fourth aspect of this application, the positive membrane may further include a conductive agent and a binder, and types and amounts of the conductive agent and the binder are not specifically limited, and may be selected based on actual needs. The binder usually includes a fluorine-containing polyolefin binder. For the fluorine-containing polyolefin binder, water is usually a good solvent, that is, the fluorine-containing polyolefin binder usually has good solubility in water. For example, the fluorine-containing polyolefin binder may include but is not limited to polyvinylidene fluoride (PVDF), vinylidene fluoride copolymer or a modified (for example, modified with carboxylic acid, acrylic acid, or acrylonitrile) derivative thereof, or the like. The conductive agent may be various conductive agents suitable for an electrochemical energy storage apparatus in the art, for example, including but not limited to one or a combination of more of acetylene black, conductive carbon black, carbon fiber, carbon nanotube, and Ketjen black.\nIn the positive electrode plate according to the fourth aspect of this application, the positive current collector is not limited to any specific type, and may be selected based on actual needs. The positive current collector may typically be a layer, and the positive current collector is typically a structure or component that can collect current. The positive current collector may be various materials suitable to be used as the positive current collector of the electrochemical energy storage apparatus in the art. For example, the positive current collector may include but is not limited to a metal foil, and more specifically, may include but is not limited to a nickel foil or an aluminum foil.\nNext described is the electrochemical energy storage apparatus according to the fifth aspect of this application. The electrochemical energy storage apparatus includes the positive active material in the first aspect of this application.\nIn the electrochemical energy storage apparatus in the fifth aspect of this application, it should be noted that the electrochemical energy storage apparatus may be a super capacitor, a lithium-ion battery, a lithium metal battery, or a sodium-ion battery. In the examples of this application, only an example in which the electrochemical energy storage apparatus is a lithium-ion battery is provided, but this application is not limited thereto.\nThe electrochemical energy storage apparatus in the fifth aspect of this application may include a positive electrode plate, a negative electrode plate, a separator sandwiched between the positive electrode plate and the negative electrode plate, and an electrolyte. The positive electrode plate is the positive electrode plate in the fourth aspect of this application, and the positive electrode plate includes the positive active material in the first aspect of this application.\nA method for preparing the electrochemical energy storage apparatus should be known to those skilled in the art. For example, the positive electrode plate, the separator, and the negative electrode plate each may be a layer, which thus can be cut to a target size and then stacked in order, also can be wound to a target size to form an electrode assembly, and can be further combined with an electrolyte to form an electrochemical energy storage apparatus.\nIn the electrochemical energy storage apparatus, the negative electrode plate usually includes a negative current collector and a negative active material layer that is located on a surface of the negative current collector. The negative active material layer usually includes a negative active material. The negative active material may be various materials suitable for the negative active material of the electrochemical energy storage apparatus in the art, for example, including but not limited to one or a combination of more of graphite, soft carbon, hard carbon, carbon fiber, mesophase carbon microspheres, silicon-based material, tin-based material, lithium titanate, and another metal that can form an alloy with lithium. The graphite may be selected from one or a combination of more of artificial graphite, natural graphite, and modified graphite. The silicon-based material may be selected from one or a combination of elemental silicon, a silicon-oxygen compound, a silicon-carbon composite, and a silicon alloy. The tin-based material may be selected from one or a combination of elemental tin, a tin-oxygen compound, and a tin alloy. The negative current collector is usually a structure or component that collects a current. The negative current collector may be various materials suitable to be used as the negative current collector of the electrochemical energy storage apparatus in the art. For example, the negative current collector may include but is not limited to a metal foil, and more specifically, may include but is not limited to a copper foil.\nIn the electrochemical energy storage apparatus, the negative electrode plate may alternatively be a lithium plate.\nIn the electrochemical energy storage apparatus, the separator may be various materials suitable to be a separator of an electrochemical energy storage apparatus in the art, for example, including but not limited to one or a combination of more of polyethylene, polypropylene, polyvinylidene fluoride, aramid, polyethylene terephthalate, polytetrafluoroethylene, polyacrylonitrile, polyimide, polyamide, polyester, and natural fiber.\nIn the electrochemical energy storage apparatus, the electrolyte may be various electrolytes suitable for an electrochemical energy storage apparatus in the art. For example, the electrolyte usually includes an electrolyte and a solvent, and the electrolyte may usually include lithium salt. More specifically, the lithium salt may be inorganic lithium salt and/or organic lithium salt, and may specifically include but is not limited to one or a combination of LiPF6, LiBF4, LiN(SO2F)2 (LiFSI for short), LiN(CF3SO2)2 (LiTFSI for short), LiClO4, LiAsF6, LiB(C2O4)2 (LiBOB for short), and LiBF2C2O4 (LiDFOB for short). For another example, concentration of the electrolyte may be 0.8 mol/L to 1.5 mol/L. The solvent may be various solvents suitable for an electrolyte of an electrochemical energy storage apparatus in the art. The solvent of the electrolyte is usually a non-aqueous solvent, preferably an organic solvent, and may specifically include but is not limited to one or a combination of more of ethylene carbonate, propylene carbonate, 2,3-butylene carbonate, prenyl carbonate, dimethyl carbonate, diethyl carbonate, dipropyl carbonate, ethyl methyl carbonate and a halogenated derivative thereof.\nIn some embodiments, the electrochemical energy storage apparatus may include an outer package for encapsulating the positive electrode plate, the negative electrode plate, and the electrolyte. In an example, the positive electrode plate, the negative electrode plate, and the separator may be stacked or wound to form an electrode assembly of a stacked structure or an electrode assembly of a wound structure, and the electrode assembly is encapsulated in the outer package. The electrolyte may use an electrolyte, and the electrolyte is infiltrated in the electrode assembly. There may be one or more electrode assemblies in the electrochemical energy storage apparatus, and the number of the electrode assemblies may be adjusted as required.\nIn some embodiments, the outer package of the electrochemical energy storage apparatus may be a soft package, for example, a soft bag. A material of the soft package may be plastic, for example, one or more of polypropylene (PP), polybutylene terephthalate (PBT), and polybutylene succinate (PBS). Alternatively, the outer package of the electrochemical energy storage apparatus may be a hard shell, for example, an aluminum shell.\nThis application has no particular limitation on a shape of the electrochemical energy storage apparatus, and the electrochemical energy storage apparatus may be of a cylindrical, a square, or any other shape. FIG. 5  shows an electrochemical energy storage apparatus 5 of a square structure as an example.\nIn some embodiments, the electrochemical energy storage apparatus may be assembled into a battery module, and the battery module may include a plurality of electrochemical energy storage apparatuses. A specific number may be adjusted based on application and capacity of the battery module.\n FIG. 6  shows a battery module 4 as an example. Referring to FIG. 6 , in the battery module 4, a plurality of electrochemical energy storage apparatuses 5 may be arranged in order along a length direction of the battery module 4, or may be arranged in any other manner. Further, the plurality of electrochemical energy storage apparatuses 5 may be fastened by using a fastener.\nOptionally, the battery module 4 may further include a housing that has an accommodating space, and the plurality of electrochemical energy storage apparatuses 5 are accommodated in the accommodating space.\nIn some embodiments, the foregoing battery module may be further assembled into a battery pack, and the number of battery modules included in the battery pack may be adjusted based on use and capacity of the battery pack.\n FIG. 7  and FIG. 8  show a battery pack 1 as an example. Referring to FIG. 7  and FIG. 8 , the battery pack 1 may include a battery box and a plurality of battery modules 4 disposed in the battery box. The battery box includes an upper box body 2 and a lower box body 3. The upper box body 2 can cover the lower box body 3 and form an enclosed space for accommodating the battery modules
